Repository: mtex-toolbox/mtex

MTEX
=====
MTEX is an open source MATLAB toolbox for crystallographic texture
analysis. Its main features are

* crystal geometry, symmetries, Miller indices
* orientation maps, e.g. from EBSD, transmission EBSD
* diffraction pole figures, e.g. from XRD, synchrotron, neutron
* ODF reconstruction from pole figures or individual orientations
* grain reconstruction from orientation maps
* grain boundary analysis
* orientation distribution analysis
* elastic and plastic deformations
* texture simulation and texture evolution
* publication ready plots
* batch processing of many data sets

In contrast to many other software

* it has no graphical user interface

File: data/cif/ZrO2-Baddeleyite.cif
data_global
_chemical_name_mineral 'Baddeleyite'
loop_
_publ_author_name
'McCullough J D'
'Trueblood K N'
_journal_name_full 'Acta Crystallographica'
_journal_volume 12 
_journal_year 1959
_journal_page_first 507
_journal_page_last 511
_publ_section_title
;
 The crystal structure of baddeleyite (monoclinic ZrO2)
;
_database_code_amcsd 0009231
_chemical_formula_sum 'Zr O2'
_cell_length_a 5.169
_cell_length_b 5.232
_cell_length_c 5.341
_cell_angle_alpha 90
_cell_angle_beta 99.25
_cell_angle_gamma 90
_cell_volume 142.565
_exptl_crystal_density_diffrn      5.741
_symmetry_space_group_name_H-M 'P 1 21/c 1'
loop_
_space_group_symop_operation_xyz
  'x,y,z'
  'x,1/2-y,1/2+z'
  '-x,1/2+y,1/2-z'
  '-x,-y,-z'
loop_
_atom_site_label
_atom_site_fract_x
_atom_site_fract_y
_atom_site_fract_z
_atom_site_U_iso_or_equiv
Zr   0.27580   0.04040   0.20890   0.01267
O1   0.06900   0.34200   0.34500   0.02533
O2   0.45100   0.75800   0.47900   0.01773

File: data/cif/olivin.cif
#------------------------------------------------------------------------------
#$Date: 2012-02-28 12:14:52 +0000 (Tue, 28 Feb 2012) $
#$Revision: 35911 $
#$URL: file:///home/coder/svn-repositories/cod/cif/1/00/80/1008006.cif $
#------------------------------------------------------------------------------
#
# This file is available in the Crystallography Open Database (COD),
# http://www.crystallography.net/
#
# All data on this site have been placed in the public domain by the
# contributors.
#
data_1008006
_chemical_name_systematic          'IRON TETRATHIOSILICATE'
_chemical_formula_structural       'FE2 SI S4'
_chemical_formula_sum              'Fe2 S4 Si'
_publ_section_title
;
Polyhedral deformations in olivine-type compounds and the crystal
structure of Fe~2~ Si S~4~ and Fe~2~ Ge S~4~
;
loop_
_publ_author_name
  'Vincent, H'
  'Bertaut, E'
_journal_name_full                 'Acta Crystallographica B (24,1968-38,1982)'
_journal_coden_ASTM                ACBCAR
_journal_volume                    32
_journal_year                      1976
_journal_page_first                1749
_journal_page_last                 1755
_cell_length_a                     12.407(2)
_cell_length_b                     7.198(1)
_cell_length_c                     5.812(1)
_cell_angle_alpha                  90
_cell_angle_beta                   90
_cell_angle_gamma                  90
_cell_volume                       519.0
_cell_formula_units_Z              4
_symmetry_space_group_name_H-M     'P n m a'
_symmetry_Int_Tables_number        62
_symmetry_cell_setting             orthorhombic
loop_
_symmetry_equiv_pos_as_xyz
  'x,y,z'
  '1/2+x,1/2-y,1/2-z'
  '-x,1/2+y,-z'
  '1/2-x,-y,1/2+z'
  '-x,-y,-z'
  '1/2-x,1/2+y,1/2+z'
  'x,1/2-y,z'
  '1/2+x,y,1/2-z'
loop_
_atom_type_symbol
_atom_type_oxidation_number
  S2-   -2.000
  Si4+   4.000
  Fe2+   2.000
loop_
_atom_site_label
_atom_site_type_symbol
_atom_site_symmetry_multiplicity
_atom_site_Wyckoff_symbol
_atom_site_fract_x
_atom_site_fract_y
_atom_site_fract_z
_atom_site_occupancy
_atom_site_attached_hydrogens
_atom_site_calc_flag
  S1    S2-    4 c 0.4079 0.25 0.7284 1.  0 d
  S2    S2-    4 c 0.5692 0.25 0.2383 1.  0 d
  S3    S2-    8 d 0.3335 0.0173 0.2487 1.  0 d
  Si1   Si4+   4 c 0.4111 0.25 0.0916 1.  0 d
  Fe1   Fe2+   4 a 0. 0. 0. 1.  0 d
  Fe2   Fe2+   4 c 0.2299 0.25 0.5098 1.  0 d
_refine_ls_R_factor_all            0.032
_cod_database_code 1008006

File: data/cif/quartz.cif
#------------------------------------------------------------------------------
#$Date: 2008-03-10 08:25:41 +0000 (Mon, 10 Mar 2008) $
#$Revision: 255 $
#$URL: svn://cod.ibt.lt/cod/cif/9/9000775.cif $
#------------------------------------------------------------------------------
#
# This file is available in the Crystallography Open Database (COD),
# http://www.crystallography.net/
#
# All data on this site have been placed in the public domain by the
# contributors.
#
data_9000775
loop_
_publ_author_name
'Levien L'
'Prewitt C T'
'Weidner D J'
_publ_section_title
;
 Structure and elastic properties of quartz at pressure
 P = 1 atm
;
_journal_name_full               'American Mineralogist'
_journal_page_first              920
_journal_page_last               930
_journal_volume                  65
_journal_year                    1980
_chemical_formula_sum            'Si O2'
_chemical_name_mineral           Quartz
_symmetry_space_group_name_H-M   'P 32 2 1'
_cell_angle_alpha                90
_cell_angle_beta                 90
_cell_angle_gamma                120
_cell_length_a                   4.916
_cell_length_b                   4.916
_cell_length_c                   5.4054
_cell_volume                     113.131
loop_
_symmetry_equiv_pos_as_xyz
x,y,z
y,x,2/3-z
-y,x-y,2/3+z
-x,-x+y,1/3-z
-x+y,-x,1/3+z
x-y,-y,-z
loop_
_atom_site_label
_atom_site_fract_x
_atom_site_fract_y
_atom_site_fract_z
Si 0.46970 0.00000 0.00000
O 0.41350 0.26690 0.11910
loop_
_atom_site_aniso_label
_atom_site_aniso_U_11
_atom_site_aniso_U_22
_atom_site_aniso_U_33
_atom_site_aniso_U_12
_atom_site_aniso_U_13
_atom_site_aniso_U_23
Si 0.00854 0.00716 0.00725 0.00358 -0.00001 -0.00002
O 0.01745 0.01322 0.01229 0.00973 -0.00291 -0.00408
